Repository: chipfoundryservices/dram-capacitor-mold-etch

# Book #30: DRAM Capacitor Mold Etch — Support-Lattice Open and Mold-Oxide Removal Around Free-Standing Storage-Node Pillars

## Overview

**Book #30** is a technical reference on **DRAM capacitor mold etch**: the sequence of plasma and wet (or vapor) etches that removes the oxide mold from around the storage-node electrodes after they have been formed, while leaving a thin silicon nitride lattice to hold them upright. Book #29 described how the capacitor holes are cut into the mold. This book picks up the wafer after the holes have been filled with titanium nitride and the tops have been isolated. At that point there are about seventeen billion TiN pillars on a 16 Gb die, each 1.6 µm tall and 28 nm wide on average, standing 17 nm apart on a 45 nm hexagonal lattice, buried in oxide. The oxide must now go. The outer surface of each pillar is the capacitor; while it is buried in oxide it stores nothing.

The module has two halves. First, a **support-open etch** cuts a pattern of openings through the top silicon nitride support, the upper oxide, and the middle silicon nitride support. The openings are about 50 nm wide, placed between pillars so that each one exposes oxide next to four cells. Second, a **mold dip-out** in hydrofluoric acid enters through those openings and dissolves every remaining nanometre of oxide, about 0.9 µm³ of it per square micrometre of array, down to the bottom nitride etch stop. What is left is a forest of free-standing pillars tied together at two heights by a perforated nitride lattice. The wafer must then be rinsed and dried without letting surface tension pull neighbouring pillars together.

Each half is demanding in its own way. The support-open etch is a nitride and oxide etch that must not erode the TiN pillar tops it exposes, must not leave a nitride sliver in any opening, and must land in the lower oxide without reaching the bottom stop. The dip-out must remove oxide from gaps 17 nm wide and 1.6 µm deep, completely, in a few minutes, while the supports and the bottom stop lose no more than a few nanometres. The drying step must hold capillary forces below the point at which a 28 nm pillar bends 17 nm. A single leaning pair is two dead cells; a residual film of 2 nm of oxide on a pillar cuts its capacitance there by four-fifths; a broken support releases hundreds of pillars at once.

**One mold, seventeen billion pillars: remove all of the oxide, none of the nitride, none of the TiN, and let nothing fall over.** This book covers the mechanics, chemistry, equipment, and production engineering that make that possible.

---

## Intended Audience

This book is written for **semiconductor industry professionals** with working knowledge of plasma and wet processing:

- **Process Engineers**: developing support-open plasma recipes and HF dip-out recipes; controlling TiN top loss, nitride loss, residual oxide, pillar leaning, and support integrity
- **Equipment Engineers**: specifying dielectric etch chambers for the support open, single-wafer wet processors, vapor-HF reactors, and low-surface-tension and supercritical drying systems; managing chemical concentration, temperature, filtration, and particles
- **Integration Engineers**: choosing support layer positions and thicknesses, the support-open pattern, the mold doping profile, and the electrode thickness against capacitance, leaning, and cost
- **Device Engineers**: understanding how leaning, residual oxide, electrode damage, and support damage become capacitance loss, shorts, leakage, and retention tails
- **Researchers**: studying elastocapillary collapse of nanopillars, HF transport in nanometre gaps, vapor-phase oxide removal, and mold removal for 4F² and 3D DRAM capacitors

The material assumes Books #1–5 (plasma fundamentals), Books #6–10 (dielectric etch), and Books #11–15 (advanced plasma engineering).

## File Organization

```
dram-capacitor-mold-etch/
├── README.md            ← You are here
├── PREFACE.md
├── INDEX.md
├── GLOSSARY.md
│
├── chapters/
│   ├── 01-pillar-capacitor-mold-role.md
│   ├── 02-post-electrode-structure-support-lattice.md
│   ├── 03-support-open-etch-physics.md
│   ├── 04-hf-mold-removal-chemistry.md
│   ├── 05-support-open-plasma-chamber.md
│   ├── 06-single-wafer-wet-batch.md
│   ├── 07-vapor-hf-reactors.md
│   ├── 08-rinse-drying-systems.md
│   ├── 09-chemical-delivery-defects.md
│   ├── 10-pillar-leaning-collapse.md
│   ├── 11-support-lattice-integrity.md
│   ├── 12-residual-oxide-bottom-stop.md
│   ├── 13-electrode-integrity.md
│   ├── 14-advanced-mold-schemes.md
│   ├── 15-metrology-inspection-apc.md
│   └── 16-integration-yield-coo.md
│
└── appendices/
    ├── A-material-properties.md
    ├── B-chemistry-reaction-data.md
    ├── C-standard-procedures.md
    ├── D-process-windows.md
    ├── E-pillar-mechanics-capacitance-calculations.md
    ├── F-metrology-reference.md
    └── G-troubleshooting-guide.md
```

---

File: appendices/A-material-properties.md
# Appendix A: Material Properties

Representative properties of the materials in the reference structure and in the module's chemistries. Values are illustrative and vary with deposition conditions; use them for estimates and replace them with measured values for your films.

---

## A.1 Solid Films

```
Material              Density   E       ν      Stress (as dep.)   k      Notes
                      (g/cm³)   (GPa)                                    
───────────────────────────────────────────────────────────────────────────────────────
CVD TiN (pillar)      5.0–5.3   400     0.25   −0.5 to +1 GPa     —      ρ 150–200 µΩ·cm;
                                (300–450)                                  seam at centre
Low-H PECVD SiN       2.7–2.9   220     0.25   +150 to +400 MPa   7.0    H ≈ 8 at%
(top, middle support)
LPCVD SiN             3.0–3.1   250     0.27   +1.0 to +1.2 GPa   7.5    H ≈ 3 at%
(bottom stop)
PE-TEOS SiO₂          2.20      70      0.17   −150 MPa           4.1    upper oxide
BPSG (3.5% B, 4% P)   2.25      60      0.20   −50 to +50 MPa     4.3    lower oxide; flows
                                                                          > 800 °C
Thermal SiO₂          2.27      72      0.17   −300 MPa           3.9    reference
Amorphous carbon      1.6–1.9   100–200 0.25   −0.2 to −0.6 GPa   —      support-open mask
(ACL)
W (landing pad)       19.3      410     0.28   —                  —
ZrO₂ (dielectric)     5.6–5.9   200     0.28   —                  35–40  tetragonal phase
Al₂O₃ (ALD)           3.0–3.2   170     0.24   —                  8–9
TiO₂ (on TiN)         3.9–4.2   —       —      —                  30–80  interfacial, lossy
```

---

## A.2 Pillar Section Properties (Reference)

```
d (nm)    I = πd⁴/64 (nm⁴)    EI (N·m², E = 400 GPa)    Relative
──────────────────────────────────────────────────────────────────
24        1.63 × 10⁴           6.51 × 10⁻²¹              0.54
26        2.24 × 10⁴           8.97 × 10⁻²¹              0.74
27        2.61 × 10⁴           1.04 × 10⁻²⁰              0.86
28        3.02 × 10⁴           1.21 × 10⁻²⁰              1.00
30        3.98 × 10⁴           1.59 × 10⁻²⁰              1.32
32        5.15 × 10⁴           2.06 × 10⁻²⁰              1.71
```

---

## A.3 Liquids and Fluids

```
Fluid                γ (mN/m)   ρ (g/cm³)   ν (mm²/s)   b.p. (°C)   Notes
──────────────────────────────────────────────────────────────────────────────
Water, 25 °C         72.0       1.00        0.89        100
5 wt% HF, 25 °C      ≈ 71       1.02        ≈ 0.9       —           toxic
IPA, 25 °C           21.7       0.78        2.6         82.5        flammable
IPA, 50 °C           19.8       0.76        1.5
Methanol             22.5       0.79        0.69        64.7
Ethanol              22.0       0.79        1.4         78.4
HFE-type solvent     ≈ 13.6     1.5         0.4         ≈ 60        low γ
Supercritical CO₂    0          0.4–0.8     —           T_c 31.0 °C, P_c 7.38 MPa
```

---

## A.4 Surface Tension of IPA–Water Mixtures (25 °C, approximate)

```
wt% IPA    0     5     10    20    30    50    70    90    100
γ (mN/m)   72    50    42    33    30    26    24    22.5  21.7
```

---

## A.5 Vapor Pressures

```
Water:  20 °C 2.34 kPa; 25 °C 3.17 kPa; 40 °C 7.38 kPa; 50 °C 12.3 kPa
IPA:    20 °C 4.4 kPa;  25 °C 6.0 kPa;  50 °C 23.6 kPa
HF (anhydrous): b.p. 19.5 °C; ≈ 120 kPa at 25 °C
Ethanol: 25 °C 7.9 kPa; 45 °C 23 kPa
```

---

## A.6 Reference Geometry

```
Hexagonal pitch a                45 nm
Cell area                        1734 nm² (6F², F = 17 nm)
Pillars per µm²                  577
Pillar diameter (top/avg/bottom) 32 / 28 / 24 nm
Gap (top/avg/bow)                13 / 17 / 11.5 nm
Mold                             1600 nm: SiN 120 / PE-TEOS 650 / SiN 50 /
                                 BPSG 760 / SiN 20
Spans (upper / lower)            650 / 760 nm
Support-open                     50 nm openings, 90 nm hex pitch, 28% open
Top / middle support solid frac. 39% / 46%
Exposed height H_eff             1410 nm
Exposed area per pillar          1.24 × 10⁵ nm²
C_s (EOT 0.50 nm)                8.6 fF
```

---

**Appendix A Version:** 1.0
